Repository: Abr9h9m/Adsorption-simulations-physical-chemistry-experiments-coding-research-project.

# Response-Surface Fingerprinting of Mineral Sorption Sensitivity

Estimates the local gradient and Hessian of sorption A(pH, ionic strength) from compiled
data (local weighted quadratic regression) and tests whether that derivative field works as
a mineral/sorbate "fingerprint". See `CLAUDE.md` for full status, conventions and plan.

## Layout

```
*.py                         pipeline code (flat; run everything from this folder)
synthetic_pilot_data.csv     synthetic dataset read by the modules' self-tests
results/
  pipeline_synthetic/        run_pipeline.py output, synthetic mode
  pipeline_real/             run_pipeline.py output, real mode (first pass, NOT findings)
  data_audit/                data_audit.py output (pilot subsets, per-reference breakdown)
Adsorption-simulations-project/
                             shared GitHub repo (Abraham). Older copies of the code,
                             plus docs, audit plots and TODO.md. Not used by the code here.
```

Real data (LLNL compiled set) lives outside this folder: `C:\Users\itzju\sc.dataset.csv`.

## Commands

```
python test_fixes.py                       # regression tests
python generate_synthetic_dataset.py       # rewrites synthetic_pilot_data.csv
PIPELINE_MODE=synthetic python run_pipeline.py
PIPELINE_MODE=real PIPELINE_DATA=C:\Users\itzju\sc.dataset.csv python run_pipeline.py
python data_audit.py                       # uses CONFIG["DATA_FILE"]
```

`run_pipeline.py` defaults to **real** mode when `PIPELINE_MODE` is unset.

File: old out/pilot_data/all_pilot_systems_combined.csv (part 1 of 10)
system,Mineral,Mineral_formula,Sorbate,Reference,Set,SetID,electrolyte_sig,pH,ionic_strength,response,temp,mineralsites
goethite-*-U(+6),goethite,alpha-FeOOH,U(+6),da96,da96_t6_1,1,C(+4)+Ca(+2)+Cl(-1)+Mg(+2)+Na(+1)+S(+6),7.4,0.6225,7.47808e-06,,2.31
goethite-*-U(+6),goethite,alpha-FeOOH,U(+6),da96,da96_t6_2,1,C(+4)+Ca(+2)+Cl(-1)+Mg(+2)+Na(+1)+S(+6),7.0,0.6705,4.28519e-06,,2.31
goethite-*-U(+6),goethite,alpha-FeOOH,U(+6),da96,da96_t6_3,1,C(+4)+Ca(+2)+Cl(-1)+Mg(+2)+Na(+1)+S(+6),6.1,0.7405,3.78105e-06,,2.31
goethite-*-U(+6),goethite,alpha-FeOOH,U(+6),da96,da96_t6_4,1,C(+4)+Ca(+2)+Cl(-1)+Mg(+2)+Na(+1)+S(+6),7.6,0.3345,7.8982e-06,,2.31
goethite-*-U(+6),goethite,alpha-FeOOH,U(+6),da96,da96_t6_5,1,C(+4)+Ca(+2)+Cl(-1)+Mg(+2)+Na(+1)+S(+6),7.2,0.43849999999999995,5.54554e-06,,2.31
goethite-*-U(+6),goethite,alpha-FeOOH,U(+6),da96,da96_t6_6,1,C(+4)+Ca(+2)+Cl(-1)+Mg(+2)+Na(+1)+S(+6),6.3,0.5549999999999999,5.12543e-06,,2.31
goethite-*-U(+6),goethite,alpha-FeOOH,U(+6),da96,da96_t6_7,1,C(+4)+Ca(+2)+Cl(-1)+Mg(+2)+Na(+1)+S(+6),9.0,0.7715,2.43668e-06,,2.31
goethite-*-U(+6),goethite,alpha-FeOOH,U(+6),da96,da96_t6_10,1,C(+4)+Ca(+2)+Cl(-1)+Mg(+2)+Na(+1)+S(+6),7.4,0.2197,8.31832e-06,,2.31
goethite-*-U(+6),goethite,alpha-FeOOH,U(+6),da96,da96_t6_11,1,C(+4)+Ca(+2)+Cl(-1)+Mg(+2)+Na(+1)+S(+6),6.9,0.27799999999999997,8.31832e-06,,2.31
goethite-*-U(+6),goethite,alpha-FeOOH,U(+6),da96,da96_t6_12,1,C(+4)+Ca(+2)+Cl(-1)+Mg(+2)+Na(+1)+S(+6),5.5,0.242,8.23429e-06,,2.31
goethite-*-U(+6),goethite,alpha-FeOOH,U(+6),da96,da96_t6_8,1,C(+4)+Ca(+2)+Mg(+2)+Na(+1)+S(+6),7.9,0.8045,3.10887e-06,,2.31
goethite-*-U(+6),goethite,alpha-FeOOH,U(+6),da96,da96_t6_9,1,C(+4)+Ca(+2)+Mg(+2)+Na(+1)+S(+6),6.6,0.874,2.77277e-06,,2.31
goethite-*-U(+6),goethite,,U(+6),bchssy98,bchssy98_f3,1,C(+4)+Cl(-1)+Na(+1),3.2985,0.01333036,6.0276e-08,,2.31
goethite-*-U(+6),goethite,,U(+6),bchssy98,bchssy98_f3,2,C(+4)+Cl(-1)+Na(+1),3.3901,0.01333036,6.94153e-08,,2.31
goethite-*-U(+6),goethite,,U(+6),bchssy98,bchssy98_f3,3,C(+4)+Cl(-1)+Na(+1),4.1944,0.01333036,9.82945e-08,,2.31
goethite-*-U(+6),goethite,,U(+6),bchssy98,bchssy98_f3,4,C(+4)+Cl(-1)+Na(+1),4.2987,0.01333036,9.85637e-08,,2.31
goethite-*-U(+6),goethite,,U(+6),bchssy98,bchssy98_f3,5,C(+4)+Cl(-1)+Na(+1),4.9978,0.01333036,9.98554e-08,,2.31
goethite-*-U(+6),goethite,,U(+6),bchssy98,bchssy98_f3,6,C(+4)+Cl(-1)+Na(+1),5.0959,0.01333036,9.99006e-08,,2.31
goethite-*-U(+6),goethite,,U(+6),bchssy98,bchssy98_f3,7,C(+4)+Cl(-1)+Na(+1),5.1931,0.01333036,9.98611e-08,,2.31
goethite-*-U(+6),goethite,,U(+6),bchssy98,bchssy98_f3,8,C(+4)+Cl(-1)+Na(+1),5.8898,0.01333036,9.98818e-08,,2.31
goethite-*-U(+6),goethite,,U(+6),bchssy98,bchssy98_f3,9,C(+4)+Cl(-1)+Na(+1),6.1955,0.01333036,9.98555e-08,,2.31
goethite-*-U(+6),goethite,,U(+6),bchssy98,bchssy98_f3,10,C(+4)+Cl(-1)+Na(+1),5.8967,0.01333036,9.99143e-08,,2.31
goethite-*-U(+6),goethite,,U(+6),bchssy98,bchssy98_f3,11,C(+4)+Cl(-1)+Na(+1),7.0302,0.01333036,9.99601e-08,,2.31
goethite-*-U(+6),goethite,,U(+6),bchssy98,bchssy98_f3,12,C(+4)+Cl(-1)+Na(+1),7.9919,0.01333036,9.98236e-08,,2.31
goethite-*-U(+6),goethite,,U(+6),bchssy98,bchssy98_f3,13,C(+4)+Cl(-1)+Na(+1),8.0899,0.01333036,9.98738e-08,,2.31
goethite-*-U(+6),goethite,,U(+6),bchssy98,bchssy98_f3,14,C(+4)+Cl(-1)+Na(+1),9.0932,0.01333036,9.99413e-08,,2.31
goethite-*-U(+6),goethite,,U(+6),bchssy98,bchssy98_f3,15,C(+4)+Cl(-1)+Na(+1),9.2885,0.01333036,9.99413e-08,,2.31
goethite-*-U(+6),goethite,,U(+6),bchssy98,bchssy98_f3,16,C(+4)+Cl(-1)+Na(+1),9.9897,0.01333036,9.97186e-08,,2.31
goethite-*-U(+6),goethite,,U(+6),bchssy98,bchssy98_f3,17,C(+4)+Cl(-1)+Na(+1),10.1914,0.01333036,9.96697e-08,,2.31
goethite-*-U(+6),goethite,alpha-FeOOH,U(+6),da96,da96_t4_1,1,C(+4)+Cl(-1)+Na(+1),6.9,0.1008,8.31832e-06,,2.31
goethite-*-U(+6),goethite,alpha-FeOOH,U(+6),da96,da96_t4_2,1,C(+4)+Cl(-1)+Na(+1),5.8,0.1008,8.40234e-06,,2.31
goethite-*-U(+6),goethite,alpha-FeOOH,U(+6),da96,da96_t4_3,1,C(+4)+Cl(-1)+Na(+1),4.1,0.1008,7.81418e-06,,2.31
goethite-*-U(+6),goethite,alpha-FeOOH,U(+6),da96,da96_t4_4,1,C(+4)+Cl(-1)+Na(+1),8.2,0.1525,6.38578e-06,,2.31
goethite-*-U(+6),goethite,alpha-FeOOH,U(+6),da96,da96_t4_5,1,C(+4)+Cl(-1)+Na(+1),7.0,0.1525,8.15027e-06,,2.31
goethite-*-U(+6),goethite,alpha-FeOOH,U(+6),da96,da96_t4_6,1,C(+4)+Cl(-1)+Na(+1),5.5,0.1525,8.15027e-06,,2.31
goethite-*-U(+6),goethite,alpha-FeOOH,U(+6),da96,da96_t4_7,1,C(+4)+Cl(-1)+Na(+1),8.6,0.2499,1.0923e-06,,2.31
goethite-*-U(+6),goethite,alpha-FeOOH,U(+6),da96,da96_t4_8,1,C(+4)+Cl(-1)+Na(+1),7.4,0.2508,4.45324e-06,,2.31
goethite-*-U(+6),goethite,alpha-FeOOH,U(+6),da96,da96_t4_9,1,C(+4)+Cl(-1)+Na(+1),5.9,0.2506,6.63785e-06,,2.31
goethite-*-U(+6),goethite,alpha-FeOOH,U(+6),da96,da96_t4_10,1,C(+4)+Cl(-1)+Na(+1),9.2,0.85001,8.40234e-08,,2.31
goethite-*-U(+6),goethite,alpha-FeOOH,U(+6),da96,da96_t4_11,1,C(+4)+Cl(-1)+Na(+1),8.0,0.850005,1.68047e-07,,2.31
goethite-*-U(+6),goethite,alpha-FeOOH,U(+6),da96,da96_t4_12,1,C(+4)+Cl(-1)+Na(+1),6.7,0.850005,2.5207e-07,,2.31
goethite-*-U(+6),goethite,alpha-FeOOH,U(+6),hl85,hl85_f4ba,1,C(+4)+N(+5)+Na(+1),3.3829,1.3800000000000001,-5.55508e-08,,2.31
goethite-*-U(+6),goethite,alpha-FeOOH,U(+6),hl85,hl85_f4ba,2,C(+4)+N(+5)+Na(+1),4.3527,1.3800000000000001,6.95903e-06,,2.31
goethite-*-U(+6),goethite,alpha-FeOOH,U(+6),hl85,hl85_f4ba,3,C(+4)+N(+5)+Na(+1),5.2418,1.3800000000000001,9.64134e-06,,2.31
goethite-*-U(+6),goethite,alpha-FeOOH,U(+6),hl85,hl85_f4ba,4,C(+4)+N(+5)+Na(+1),5.8376,1.3800000000000001,9.76082e-06,,2.31
goethite-*-U(+6),goethite,alpha-FeOOH,U(+6),hl85,hl85_f4ba,5,C(+4)+N(+5)+Na(+1),6.0509,1.3800000000000001,9.73368e-06,,2.31
goethite-*-U(+6),goethite,alpha-FeOOH,U(+6),hl85,hl85_f4ba,6,C(+4)+N(+5)+Na(+1),6.1884,1.3800000000000001,9.50981e-06,,2.31
goethite-*-U(+6),goethite,alpha-FeOOH,U(+6),hl85,hl85_f4ba,7,C(+4)+N(+5)+Na(+1),6.3553,1.3800000000000001,9.45426e-06,,2.31
goethite-*-U(+6),goethite,alpha-FeOOH,U(+6),hl85,hl85_f4ba,8,C(+4)+N(+5)+Na(+1),6.4281,1.3800000000000001,9.09754e-06,,2.31
goethite-*-U(+6),goethite,alpha-FeOOH,U(+6),hl85,hl85_f4ba,9,C(+4)+N(+5)+Na(+1),6.7425,1.3800000000000001,8.55401e-06,,2.31
goethite-*-U(+6),goethite,alpha-FeOOH,U(+6),hl85,hl85_f4ba,10,C(+4)+N(+5)+Na(+1),6.8357,1.3800000000000001,8.70043e-06,,2.31
goethite-*-U(+6),goethite,alpha-FeOOH,U(+6),hl85,hl85_f4ba,11,C(+4)+N(+5)+Na(+1),7.0485,1.3800000000000001,8.28285e-06,,2.31
goethite-*-U(+6),goethite,alpha-FeOOH,U(+6),hl85,hl85_f4ba,12,C(+4)+N(+5)+Na(+1),7.1959,1.3800000000000001,7.42068e-06,,2.31
goethite-*-U(+6),goethite,alpha-FeOOH,U(+6),hl85,hl85_f4ba,13,C(+4)+N(+5)+Na(+1),7.4994,1.3800000000000001,2.86845e-06,,2.31
goethite-*-U(+6),goethite,alpha-FeOOH,U(+6),hl85,hl85_f4ba,14,C(+4)+N(+5)+Na(+1),7.8446,1.3800000000000001,5.63676e-06,,2.31
goethite-*-U(+6),goethite,alpha-FeOOH,U(+6),hl85,hl85_f4ba,15,C(+4)+N(+5)+Na(+1),8.0753,1.3800000000000001,2.62613e-06,,2.31
goethite-*-U(+6),goethite,alpha-FeOOH,U(+6),hl85,hl85_f4ba,16,C(+4)+N(+5)+Na(+1),8.4102,1.3800000000000001,3.97782e-06,,2.31
goethite-*-U(+6),goethite,alpha-FeOOH,U(+6),hl85,hl85_f4ba,17,C(+4)+N(+5)+Na(+1),8.6609,1.3800000000000001,3.5749e-06,,2.31
goethite-*-U(+6),goethite,alpha-FeOOH,U(+6),hl85,hl85_f4ba,18,C(+4)+N(+5)+Na(+1),8.6415,1.3800000000000001,1.51488e-06,,2.31
goethite-*-U(+6),goethite,alpha-FeOOH,U(+6),hl85,hl85_f4bb,1,C(+4)+N(+5)+Na(+1),3.8944,1.308,1.9583e-06,,2.31
goethite-*-U(+6),goethite,alpha-FeOOH,U(+6),hl85,hl85_f4bb,2,C(+4)+N(+5)+Na(+1),4.2389,1.308,3.84059e-06,,2.31
goethite-*-U(+6),goethite,alpha-FeOOH,U(+6),hl85,hl85_f4bb,3,C(+4)+N(+5)+Na(+1),4.2213,1.308,5.386e-06,,2.31
goethite-*-U(+6),goethite,alpha-FeOOH,U(+6),hl85,hl85_f4bb,4,C(+4)+N(+5)+Na(+1),4.725,1.308,7.69546e-06,,2.31
goethite-*-U(+6),goethite,alpha-FeOOH,U(+6),hl85,hl85_f4bb,5,C(+4)+N(+5)+Na(+1),4.8481,1.308,8.88628e-06,,2.31
goethite-*-U(+6),goethite,alpha-FeOOH,U(+6),hl85,hl85_f4bb,6,C(+4)+N(+5)+Na(+1),4.858,1.308,9.10078e-06,,2.31
goethite-*-U(+6),goethite,alpha-FeOOH,U(+6),hl85,hl85_f4bb,7,C(+4)+N(+5)+Na(+1),4.7934,1.308,9.21765e-06,,2.31
goethite-*-U(+6),goethite,alpha-FeOOH,U(+6),hl85,hl85_f4bb,8,C(+4)+N(+5)+Na(+1),5.1476,1.308,9.46156e-06,,2.31
goethite-*-U(+6),goethite,alpha-FeOOH,U(+6),hl85,hl85_f4bb,9,C(+4)+N(+5)+Na(+1),5.4601,1.308,9.92145e-06,,2.31
goethite-*-U(+6),goethite,alpha-FeOOH,U(+6),hl85,hl85_f4bb,10,C(+4)+N(+5)+Na(+1),5.5533,1.308,9.92864e-06,,2.31
goethite-*-U(+6),goethite,alpha-FeOOH,U(+6),hl85,hl85_f4bb,11,C(+4)+N(+5)+Na(+1),5.8878,1.308,9.93084e-06,,2.31
goethite-*-U(+6),goethite,alpha-FeOOH,U(+6),hl85,hl85_f4bb,12,C(+4)+N(+5)+Na(+1),5.6751,1.308,9.95039e-06,,2.31
goethite-*-U(+6),goethite,alpha-FeOOH,U(+6),hl85,hl85_f4bb,13,C(+4)+N(+5)+Na(+1),5.7125,1.308,9.95347e-06,,2.31
goethite-*-U(+6),goethite,alpha-FeOOH,U(+6),hl85,hl85_f4bb,14,C(+4)+N(+5)+Na(+1),5.8058,1.308,9.96078e-06,,2.31
goethite-*-U(+6),goethite,alpha-FeOOH,U(+6),hl85,hl85_f4bb,15,C(+4)+N(+5)+Na(+1),5.9918,1.308,9.96159e-06,,2.31
goethite-*-U(+6),goethite,alpha-FeOOH,U(+6),hl85,hl85_f4bb,16,C(+4)+N(+5)+Na(+1),6.1311,1.308,9.96075e-06,,2.31
goethite-*-U(+6),goethite,alpha-FeOOH,U(+6),hl85,hl85_f4bb,17,C(+4)+N(+5)+Na(+1),6.2704,1.308,9.95989e-06,,2.31
goethite-*-U(+6),goethite,alpha-FeOOH,U(+6),hl85,hl85_f4bb,18,C(+4)+N(+5)+Na(+1),6.2062,1.308,9.96963e-06,,2.31
goethite-*-U(+6),goethite,alpha-FeOOH,U(+6),hl85,hl85_f4bb,19,C(+4)+N(+5)+Na(+1),6.5972,1.308,9.97723e-06,,2.31
goethite-*-U(+6),goethite,alpha-FeOOH,U(+6),hl85,hl85_f4bb,20,C(+4)+N(+5)+Na(+1),6.8016,1.308,9.97722e-06,,2.31
goethite-*-U(+6),goethite,alpha-FeOOH,U(+6),hl85,hl85_f4bb,21,C(+4)+N(+5)+Na(+1),6.773,1.308,9.97118e-06,,2.31
goethite-*-U(+6),goethite,alpha-FeOOH,U(+6),hl85,hl85_f4bb,22,C(+4)+N(+5)+Na(+1),6.7539,1.308,9.96506e-06,,2.31
goethite-*-U(+6),goethite,alpha-FeOOH,U(+6),hl85,hl85_f4bb,23,C(+4)+N(+5)+Na(+1),6.9963,1.308,9.97409e-06,,2.31
goethite-*-U(+6),goethite,alpha-FeOOH,U(+6),hl85,hl85_f4bb,24,C(+4)+N(+5)+Na(+1),7.1454,1.308,9.97744e-06,,2.31
goethite-*-U(+6),goethite,alpha-FeOOH,U(+6),hl85,hl85_f4bb,25,C(+4)+N(+5)+Na(+1),7.4231,1.308,9.96889e-06,,2.31
goethite-*-U(+6),goethite,alpha-FeOOH,U(+6),hl85,hl85_f4bb,26,C(+4)+N(+5)+Na(+1),8.0347,1.308,9.94794e-06,,2.31
goethite-*-U(+6),goethite,alpha-FeOOH,U(+6),hl85,hl85_f4bb,27,C(+4)+N(+5)+Na(+1),8.2471,1.308,9.92179e-06,,2.31
goethite-*-U(+6),goethite,alpha-FeOOH,U(+6),hl85,hl85_f8b,1,C(+4)+N(+5)+Na(+1),4.4265,1.3800000000000001,6.984e-06,,2.31
goethite-*-U(+6),goethite,alpha-FeOOH,U(+6),hl85,hl85_f8b,2,C(+4)+N(+5)+Na(+1),4.9188,1.3800000000000001,8.991e-06,,2.31
goethite-*-U(+6),goethite,alpha-FeOOH,U(+6),hl85,hl85_f8b,3,C(+4)+N(+5)+Na(+1),5.2204,1.3800000000000001,9.631e-06,,2.31
goethite-*-U(+6),goethite,alpha-FeOOH,U(+6),hl85,hl85_f8b,4,C(+4)+N(+5)+Na(+1),5.8712,1.3800000000000001,9.781e-06,,2.31
goethite-*-U(+6),goethite,alpha-FeOOH,U(+6),hl85,hl85_f8b,5,C(+4)+N(+5)+Na(+1),6.08,1.3800000000000001,9.754e-06,,2.31
goethite-*-U(+6),goethite,alpha-FeOOH,U(+6),hl85,hl85_f8b,6,C(+4)+N(+5)+Na(+1),6.2301,1.3800000000000001,9.436e-06,,2.31
goethite-*-U(+6),goethite,alpha-FeOOH,U(+6),hl85,hl85_f8b,7,C(+4)+N(+5)+Na(+1),6.3455,1.3800000000000001,9.514e-06,,2.31
goethite-*-U(+6),goethite,alpha-FeOOH,U(+6),hl85,hl85_f8b,8,C(+4)+N(+5)+Na(+1),6.4266,1.3800000000000001,9.34e-06,,2.31
goethite-*-U(+6),goethite,alpha-FeOOH,U(+6),hl85,hl85_f8b,9,C(+4)+N(+5)+Na(+1),6.6654,1.3800000000000001,8.713e-06,,2.31
goethite-*-U(+6),goethite,alpha-FeOOH,U(+6),hl85,hl85_f8b,10,C(+4)+N(+5)+Na(+1),6.7294,1.3800000000000001,8.457e-06,,2.31
goethite-*-U(+6),goethite,alpha-FeOOH,U(+6),hl85,hl85_f8b,11,C(+4)+N(+5)+Na(+1),6.803,1.3800000000000001,8.622e-06,,2.31
goethite-*-U(+6),goethite,alpha-FeOOH,U(+6),hl85,hl85_f8b,12,C(+4)+N(+5)+Na(+1),7.0537,1.3800000000000001,8.339e-06,,2.31
goethite-*-U(+6),goethite,alpha-FeOOH,U(+6),hl85,hl85_f8b,13,C(+4)+N(+5)+Na(+1),7.1821,1.3800000000000001,7.43e-06,,2.31
goethite-*-U(+6),goethite,alpha-FeOOH,U(+6),hl85,hl85_f8b,14,C(+4)+N(+5)+Na(+1),7.8222,1.3800000000000001,5.466e-06,,2.31
goethite-*-U(+6),goethite,alpha-FeOOH,U(+6),hl85,hl85_f8b,15,C(+4)+N(+5)+Na(+1),8.1138,1.3800000000000001,3.063e-06,,2.31
goethite-*-U(+6),goethite,alpha-FeOOH,U(+6),hl85,hl85_f8b,16,C(+4)+N(+5)+Na(+1),8.4569,1.3800000000000001,4.072e-06,,2.31
goethite-*-U(+6),goethite,alpha-FeOOH,U(+6),hl85,hl85_f8b,17,C(+4)+N(+5)+Na(+1),8.6881,1.3800000000000001,3.696e-06,,2.31
goethite-*-U(+6),goethite,alpha-FeOOH,U(+6),hl85,hl85_f8a,1,C(+4)+N(+5)+Na(+1),3.9217,1.308,2.152e-06,,2.31
goethite-*-U(+6),goethite,alpha-FeOOH,U(+6),hl85,hl85_f8a,2,C(+4)+N(+5)+Na(+1),4.2238,1.308,5.425e-06,,2.31
goethite-*-U(+6),goethite,alpha-FeOOH,U(+6),hl85,hl85_f8a,3,C(+4)+N(+5)+Na(+1),4.2471,1.308,3.872e-06,,2.31
goethite-*-U(+6),goethite,alpha-FeOOH,U(+6),hl85,hl85_f8a,4,C(+4)+N(+5)+Na(+1),4.667,1.308,7.373e-06,,2.31
goethite-*-U(+6),goethite,alpha-FeOOH,U(+6),hl85,hl85_f8a,5,C(+4)+N(+5)+Na(+1),4.7344,1.308,9.202e-06,,2.31
goethite-*-U(+6),goethite,alpha-FeOOH,U(+6),hl85,hl85_f8a,6,C(+4)+N(+5)+Na(+1),4.8302,1.308,9.14e-06,,2.31
goethite-*-U(+6),goethite,alpha-FeOOH,U(+6),hl85,hl85_f8a,7,C(+4)+N(+5)+Na(+1),4.8329,1.308,8.797e-06,,2.31
goethite-*-U(+6),goethite,alpha-FeOOH,U(+6),hl85,hl85_f8a,8,C(+4)+N(+5)+Na(+1),5.0953,1.308,9.384e-06,,2.31
goethite-*-U(+6),goethite,alpha-FeOOH,U(+6),hl85,hl85_f8a,9,C(+4)+N(+5)+Na(+1),5.4756,1.308,9.991e-06,,2.31
goethite-*-U(+6),goethite,alpha-FeOOH,U(+6),hl85,hl85_f8a,10,C(+4)+N(+5)+Na(+1),5.5935,1.308,1.0007e-05,,2.31
goethite-*-U(+6),goethite,alpha-FeOOH,U(+6),hl85,hl85_f8a,11,C(+4)+N(+5)+Na(+1),5.7335,1.308,1.0042e-05,,2.31
goethite-*-U(+6),goethite,alpha-FeOOH,U(+6),hl85,hl85_f8a,12,C(+4)+N(+5)+Na(+1),5.8366,1.308,1.0081e-05,,2.31
goethite-*-U(+6),goethite,alpha-FeOOH,U(+6),hl85,hl85_f8a,13,C(+4)+N(+5)+Na(+1),5.9324,1.308,1.0072e-05,,2.31
goethite-*-U(+6),goethite,alpha-FeOOH,U(+6),hl85,hl85_f8a,14,C(+4)+N(+5)+Na(+1),6.0159,1.308,1.0029e-05,,2.31
goethite-*-U(+6),goethite,alpha-FeOOH,U(+6),hl85,hl85_f8a,15,C(+4)+N(+5)+Na(+1),6.2247,1.308,1.0016e-05,,2.31
goethite-*-U(+6),goethite,alpha-FeOOH,U(+6),hl85,hl85_f8a,16,C(+4)+N(+5)+Na(+1),6.2714,1.308,1.0016e-05,,2.31
goethite-*-U(+6),goethite,alpha-FeOOH,U(+6),hl85,hl85_f8a,17,C(+4)+N(+5)+Na(+1),6.5956,1.308,1.0038e-05,,2.31
goethite-*-U(+6),goethite,alpha-FeOOH,U(+6),hl85,hl85_f8a,18,C(+4)+N(+5)+Na(+1),6.8216,1.308,1.002e-05,,2.31
goethite-*-U(+6),goethite,alpha-FeOOH,U(+6),hl85,hl85_f8a,19,C(+4)+N(+5)+Na(+1),7.023,1.308,9.993e-06,,2.31
goethite-*-U(+6),goethite,alpha-FeOOH,U(+6),hl85,hl85_f8a,20,C(+4)+N(+5)+Na(+1),7.4185,1.308,9.996e-06,,2.31
goethite-*-U(+6),goethite,alpha-FeOOH,U(+6),hl85,hl85_f8a,21,C(+4)+N(+5)+Na(+1),8.0252,1.308,9.995e-06,,2.31
goethite-*-U(+6),goethite,alpha-FeOOH,U(+6),hl85,hl85_f8a,22,C(+4)+N(+5)+Na(+1),8.2389,1.308,9.944e-06,,2.31
goethite-*-U(+6),goethite,alpha-FeOOH,U(+6),mgm03,mgm03_f6aa,1,Cl(+7)+Na(+1),3.111,2.5,8.8e-10,,2.31
goethite-*-U(+6),goethite,alpha-FeOOH,U(+6),mgm03,mgm03_f6aa,2,Cl(+7)+Na(+1),3.341,2.5,8.8e-10,,2.31
goethite-*-U(+6),goethite,alpha-FeOOH,U(+6),mgm03,mgm03_f6aa,3,Cl(+7)+Na(+1),3.692,2.5,6.16e-08,,2.31
goethite-*-U(+6),goethite,alpha-FeOOH,U(+6),mgm03,mgm03_f6aa,4,Cl(+7)+Na(+1),4.004,2.5,6.16e-08,,2.31
goethite-*-U(+6),goethite,alpha-FeOOH,U(+6),mgm03,mgm03_f6aa,5,Cl(+7)+Na(+1),4.794,2.5,3.7686e-07,,2.31
goethite-*-U(+6),goethite,alpha-FeOOH,U(+6),mgm03,mgm03_f6aa,6,Cl(+7)+Na(+1),7.058,2.5,4.3978e-07,,2.31
goethite-*-U(+6),goethite,alpha-FeOOH,U(+6),mgm03,mgm03_f6aa,7,Cl(+7)+Na(+1),7.308,2.5,4.3934e-07,,2.31
goethite-*-U(+6),goethite,alpha-FeOOH,U(+6),mgm03,mgm03_f6aa,8,Cl(+7)+Na(+1),8.099,2.5,4.3934e-07,,2.31
goethite-*-U(+6),goethite,alpha-FeOOH,U(+6),mgm03,mgm03_f6aa,9,Cl(+7)+Na(+1),9.267,2.5,4.3912e-07,,2.31
goethite-*-U(+6),goethite,alpha-FeOOH,U(+6),mgm03,mgm03_f6aa,10,Cl(+7)+Na(+1),10.188,2.5,4.34456e-07,,2.31
goethite-*-U(+6),goethite,alpha-FeOOH,U(+6),mgm03,mgm03_f6ab,1,Cl(+7)+Na(+1),3.119,2.5,2.3584e-08,,2.31
goethite-*-U(+6),goethite,alpha-FeOOH,U(+6),mgm03,mgm03_f6ab,2,Cl(+7)+Na(+1),3.7,2.5,2.9348e-08,,2.31
goethite-*-U(+6),goethite,alpha-FeOOH,U(+6),mgm03,mgm03_f6ab,3,Cl(+7)+Na(+1),4.799,2.5,4.04448e-07,,2.31
goethite-*-U(+6),goethite,alpha-FeOOH,U(+6),mgm03,mgm03_f6ab,4,Cl(+7)+Na(+1),5.802,2.5,4.3824e-07,,2.31
goethite-*-U(+6),goethite,alpha-FeOOH,U(+6),mgm03,mgm03_f6ab,5,Cl(+7)+Na(+1),6.705,2.5,4.3934e-07,,2.31
goethite-*-U(+6),goethite,alpha-FeOOH,U(+6),mgm03,mgm03_f6ab,6,Cl(+7)+Na(+1),7.804,2.5,4.3934e-07,,2.31
goethite-*-U(+6),goethite,alpha-FeOOH,U(+6),mgm03,mgm03_f6ab,7,Cl(+7)+Na(+1),8.853,2.5,4.3934e-07,,2.31
goethite-*-U(+6),goethite,alpha-FeOOH,U(+6),mgm03,mgm03_f6ab,8,Cl(+7)+Na(+1),9.802,2.5,4.389e-07,,2.31
goethite-*-U(+6),goethite,alpha-FeOOH,U(+6),mgm03,mgm03_f6ab,9,Cl(+7)+Na(+1),10.503,2.5,4.34456e-07,,2.31
goethite-*-U(+6),goethite,alpha-FeOOH,U(+6),mgm03,mgm03_f6ac,1,Cl(+7)+Na(+1),3.116,2.5,4.4e-10,,2.31
goethite-*-U(+6),goethite,alpha-FeOOH,U(+6),mgm03,mgm03_f6ac,2,Cl(+7)+Na(+1),3.7,2.5,3.2032e-08,,2.31
goethite-*-U(+6),goethite,alpha-FeOOH,U(+6),mgm03,mgm03_f6ac,3,Cl(+7)+Na(+1),4.802,2.5,4.02864e-07,,2.31
goethite-*-U(+6),goethite,alpha-FeOOH,U(+6),mgm03,mgm03_f6ac,4,Cl(+7)+Na(+1),5.802,2.5,4.3824e-07,,2.31
goethite-*-U(+6),goethite,alpha-FeOOH,U(+6),mgm03,mgm03_f6ac,5,Cl(+7)+Na(+1),6.702,2.5,4.3912e-07,,2.31
goethite-*-U(+6),goethite,alpha-FeOOH,U(+6),mgm03,mgm03_f6ac,6,Cl(+7)+Na(+1),7.802,2.5,4.3912e-07,,2.31
goethite-*-U(+6),goethite,alpha-FeOOH,U(+6),mgm03,mgm03_f6ac,7,Cl(+7)+Na(+1),8.853,2.5,4.389e-07,,2.31
goethite-*-U(+6),goethite,alpha-FeOOH,U(+6),mgm03,mgm03_f6ac,8,Cl(+7)+Na(+1),9.802,2.5,4.3868e-07,,2.31
goethite-*-U(+6),goethite,alpha-FeOOH,U(+6),mgm03,mgm03_f6ac,9,Cl(+7)+Na(+1),10.503,2.5,4.34236e-07,,2.31
goethite-*-U(+6),goethite,alpha-FeOOH,U(+6),mgm03,mgm03_f6bb,1,Cl(+7)+Na(+1),3.118,0.025,2.1164e-08,,2.31
goethite-*-U(+6),goethite,alpha-FeOOH,U(+6),mgm03,mgm03_f6bb,2,Cl(+7)+Na(+1),3.205,0.025,2.1648e-08,,2.31
goethite-*-U(+6),goethite,alpha-FeOOH,U(+6),mgm03,mgm03_f6bb,3,Cl(+7)+Na(+1),4.397,0.025,3.67708e-07,,2.31
goethite-*-U(+6),goethite,alpha-FeOOH,U(+6),mgm03,mgm03_f6bb,4,Cl(+7)+Na(+1),4.487,0.025,3.67708e-07,,2.31
goethite-*-U(+6),goethite,alpha-FeOOH,U(+6),mgm03,mgm03_f6bb,5,Cl(+7)+Na(+1),5.097,0.025,4.38196e-07,,2.31
goethite-*-U(+6),goethite,alpha-FeOOH,U(+6),mgm03,mgm03_f6bb,6,Cl(+7)+Na(+1),6.049,0.025,4.39164e-07,,2.31
goethite-*-U(+6),goethite,alpha-FeOOH,U(+6),mgm03,mgm03_f6bb,7,Cl(+7)+Na(+1),6.262,0.025,4.39384e-07,,2.31
goethite-*-U(+6),goethite,alpha-FeOOH,U(+6),mgm03,mgm03_f6bb,8,Cl(+7)+Na(+1),6.287,0.025,4.39384e-07,,2.31
goethite-*-U(+6),goethite,alpha-FeOOH,U(+6),mgm03,mgm03_f6bb,9,Cl(+7)+Na(+1),6.838,0.025,4.39604e-07,,2.31
goethite-*-U(+6),goethite,alpha-FeOOH,U(+6),mgm03,mgm03_f6bb,10,Cl(+7)+Na(+1),7.2,0.025,4.3912e-07,,2.31
goethite-*-U(+6),goethite,alpha-FeOOH,U(+6),mgm03,mgm03_f6bb,11,Cl(+7)+Na(+1),7.779,0.025,4.3956e-07,,2.31
goethite-*-U(+6),goethite,alpha-FeOOH,U(+6),mgm03,mgm03_f6bb,12,Cl(+7)+Na(+1),8.851,0.025,4.39296e-07,,2.31
goethite-*-U(+6),goethite,alpha-FeOOH,U(+6),mgm03,mgm03_f6bb,13,Cl(+7)+Na(+1),9.762,0.025,4.39516e-07,,2.31
goethite-*-U(+6),goethite,alpha-FeOOH,U(+6),mgm03,mgm03_f6bb,14,Cl(+7)+Na(+1),10.364,0.025,4.38504e-07,,2.31
goethite-*-U(+6),goethite,alpha-FeOOH,U(+6),mgm03,mgm03_f6cb,1,Cl(+7)+Na(+1),3.302,2.5,9.152e-09,,2.31
goethite-*-U(+6),goethite,alpha-FeOOH,U(+6),mgm03,mgm03_f6cb,2,Cl(+7)+Na(+1),3.499,2.5,9.152e-09,,2.31
goethite-*-U(+6),goethite,alpha-FeOOH,U(+6),mgm03,mgm03_f6cb,3,Cl(+7)+Na(+1),3.902,2.5,1.2012e-08,,2.31
goethite-*-U(+6),goethite,alpha-FeOOH,U(+6),mgm03,mgm03_f6cb,4,Cl(+7)+Na(+1),4.201,2.5,4.026e-08,,2.31
goethite-*-U(+6),goethite,alpha-FeOOH,U(+6),mgm03,mgm03_f6cb,5,Cl(+7)+Na(+1),5.695,2.5,4.05944e-07,,2.31
goethite-*-U(+6),goethite,alpha-FeOOH,U(+6),mgm03,mgm03_f6cb,6,Cl(+7)+Na(+1),6.5,2.5,4.34192e-07,,2.31
goethite-*-U(+6),goethite,alpha-FeOOH,U(+6),mgm03,mgm03_f6cb,7,Cl(+7)+Na(+1),7.098,2.5,4.33312e-07,,2.31
goethite-*-U(+6),goethite,alpha-FeOOH,U(+6),mgm03,mgm03_f6cb,8,Cl(+7)+Na(+1),8.697,2.5,4.33092e-07,,2.31
goethite-*-U(+6),goethite,alpha-FeOOH,U(+6),mgm03,mgm03_f7aa,1,Cl(+7)+Na(+1),7.0,2.5,2.3498e-08,,2.31
goethite-*-U(+6),goethite,alpha-FeOOH,U(+6),mgm03,mgm03_f7aa,2,Cl(+7)+Na(+1),7.0,2.5,4.58279e-08,,2.31
goethite-*-U(+6),goethite,alpha-FeOOH,U(+6),mgm03,mgm03_f7aa,3,Cl(+7)+Na(+1),7.0,2.5,1.11643e-07,,2.31
goethite-*-U(+6),goethite,alpha-FeOOH,U(+6),mgm03,mgm03_f7aa,4,Cl(+7)+Na(+1),7.0,2.5,2.31969e-07,,2.31
goethite-*-U(+6),goethite,alpha-FeOOH,U(+6),mgm03,mgm03_f7aa,5,Cl(+7)+Na(+1),7.0,2.5,1.13771e-06,,2.31
goethite-*-U(+6),goethite,alpha-FeOOH,U(+6),mgm03,mgm03_f7aa,6,Cl(+7)+Na(+1),7.0,2.5,5.40543e-06,,2.31
goethite-*-U(+6),goethite,alpha-FeOOH,U(+6),mgm03,mgm03_f7aa,7,Cl(+7)+Na(+1),7.0,2.5,1.05397e-05,,2.31
goethite-*-U(+6),goethite,alpha-FeOOH,U(+6),mgm03,mgm03_f7aa,8,Cl(+7)+Na(+1),7.0,2.5,2.41396e-05,,2.31
goethite-*-U(+6),goethite,alpha-FeOOH,U(+6),mgm03,mgm03_f7ab,1,Cl(+7)+Na(+1),7.0,2.5,2.27683e-08,,2.31
goethite-*-U(+6),goethite,alpha-FeOOH,U(+6),mgm03,mgm03_f7ab,2,Cl(+7)+Na(+1),7.0,2.5,1.11617e-07,,2.31
goethite-*-U(+6),goethite,alpha-FeOOH,U(+6),mgm03,mgm03_f7ab,3,Cl(+7)+Na(+1),7.0,2.5,2.24714e-07,,2.31
goethite-*-U(+6),goethite,alpha-FeOOH,U(+6),mgm03,mgm03_f7ab,4,Cl(+7)+Na(+1),7.0,2.5,1.17417e-06,,2.31
goethite-*-U(+6),goethite,alpha-FeOOH,U(+6),mgm03,mgm03_f7ab,5,Cl(+7)+Na(+1),7.0,2.5,5.57995e-06,,2.31
goethite-*-U(+6),goethite,alpha-FeOOH,U(+6),mgm03,mgm03_f7ab,6,Cl(+7)+Na(+1),7.0,2.5,1.12365e-05,,2.31
goethite-*-U(+6),goethite,alpha-FeOOH,U(+6),mgm03,mgm03_f7ab,7,Cl(+7)+Na(+1),7.0,2.5,2.4134e-05,,2.31
goethite-*-U(+6),goethite,alpha-FeOOH,U(+6),mgm03,mgm03_f7ab,8,Cl(+7)+Na(+1),7.0,2.5,4.58279e-08,,2.31
goethite-*-U(+6),goethite,alpha-FeOOH,U(+6),mgm03,mgm03_f7ac,1,Cl(+7)+Na(+1),7.0,0.025,7.61956e-08,,2.31
goethite-*-U(+6),goethite,alpha-FeOOH,U(+6),mgm03,mgm03_f7ac,2,Cl(+7)+Na(+1),7.0,0.025,1.79858e-07,,2.31
goethite-*-U(+6),goethite,alpha-FeOOH,U(+6),mgm03,mgm03_f7ac,3,Cl(+7)+Na(+1),7.0,0.025,3.73706e-07,,2.31
goethite-*-U(+6),goethite,alpha-FeOOH,U(+6),mgm03,mgm03_f7ac,4,Cl(+7)+Na(+1),7.0,0.025,7.05879e-07,,2.31
goethite-*-U(+6),goethite,alpha-FeOOH,U(+6),mgm03,mgm03_f7ac,5,Cl(+7)+Na(+1),7.0,0.025,1.83244e-06,,2.31
goethite-*-U(+6),goethite,alpha-FeOOH,U(+6),mgm03,mgm03_f7ac,6,Cl(+7)+Na(+1),7.0,0.025,8.43393e-06,,2.31
goethite-*-U(+6),goethite,alpha-FeOOH,U(+6),mgm03,mgm03_f7ac,7,Cl(+7)+Na(+1),7.0,0.025,3.41924e-05,,2.31
goethite-*-U(+6),goethite,alpha-FeOOH,U(+6),mgm03,mgm03_f9b,1,Cl(+7)+Na(+1),3.1089,2.5,9.07674e-09,,2.31
goethite-*-U(+6),goethite,alpha-FeOOH,U(+6),mgm03,mgm03_f9b,2,Cl(+7)+Na(+1),3.1086,2.5,2.44806e-08,,2.31
goethite-*-U(+6),goethite,alpha-FeOOH,U(+6),mgm03,mgm03_f9b,3,Cl(+7)+Na(+1),3.3464,2.5,9.4377e-09,,2.31
goethite-*-U(+6),goethite,alpha-FeOOH,U(+6),mgm03,mgm03_f9b,4,Cl(+7)+Na(+1),3.6785,2.5,3.17441e-08,,2.31
goethite-*-U(+6),goethite,alpha-FeOOH,U(+6),mgm03,mgm03_f9b,5,Cl(+7)+Na(+1),3.6942,2.5,6.22863e-08,,2.31
goethite-*-U(+6),goethite,alpha-FeOOH,U(+6),mgm03,mgm03_f9b,6,Cl(+7)+Na(+1),4.0108,2.5,6.44468e-08,,2.31
goethite-*-U(+6),goethite,alpha-FeOOH,U(+6),mgm03,mgm03_f9b,7,Cl(+7)+Na(+1),4.7856,2.5,3.79605e-07,,2.31
goethite-*-U(+6),goethite,alpha-FeOOH,U(+6),mgm03,mgm03_f9b,8,Cl(+7)+Na(+1),4.8013,2.5,4.05723e-07,,2.31
goethite-*-U(+6),goethite,alpha-FeOOH,U(+6),mgm03,mgm03_f9b,9,Cl(+7)+Na(+1),5.798,2.5,4.38309e-07,,2.31
goethite-*-U(+6),goethite,alpha-FeOOH,U(+6),mgm03,mgm03_f9b,10,Cl(+7)+Na(+1),6.6846,2.5,4.38311e-07,,2.31
goethite-*-U(+6),goethite,alpha-FeOOH,U(+6),mgm03,mgm03_f9b,11,Cl(+7)+Na(+1),6.6686,2.5,4.39028e-07,,2.31
goethite-*-U(+6),goethite,alpha-FeOOH,U(+6),mgm03,mgm03_f9b,12,Cl(+7)+Na(+1),6.7002,2.5,4.39395e-07,,2.31
goethite-*-U(+6),goethite,alpha-FeOOH,U(+6),mgm03,mgm03_f9b,13,Cl(+7)+Na(+1),6.7001,2.5,4.39576e-07,,2.31
goethite-*-U(+6),goethite,alpha-FeOOH,U(+6),mgm03,mgm03_f9b,14,Cl(+7)+Na(+1),7.0485,2.5,4.39395e-07,,2.31
goethite-*-U(+6),goethite,alpha-FeOOH,U(+6),mgm03,mgm03_f9b,15,Cl(+7)+Na(+1),7.3019,2.5,4.39263e-07,,2.31
goethite-*-U(+6),goethite,alpha-FeOOH,U(+6),mgm03,mgm03_f9b,16,Cl(+7)+Na(+1),7.777,2.5,4.39137e-07,,2.31
goethite-*-U(+6),goethite,alpha-FeOOH,U(+6),mgm03,mgm03_f9b,17,Cl(+7)+Na(+1),7.7927,2.5,4.39504e-07,,2.31
goethite-*-U(+6),goethite,alpha-FeOOH,U(+6),mgm03,mgm03_f9b,18,Cl(+7)+Na(+1),8.0778,2.5,4.39171e-07,,2.31
goethite-*-U(+6),goethite,alpha-FeOOH,U(+6),mgm03,mgm03_f9b,19,Cl(+7)+Na(+1),8.8218,2.5,4.39639e-07,,2.31
goethite-*-U(+6),goethite,alpha-FeOOH,U(+6),mgm03,mgm03_f9b,20,Cl(+7)+Na(+1),8.8378,2.5,4.39104e-07,,2.31
goethite-*-U(+6),goethite,alpha-FeOOH,U(+6),mgm03,mgm03_f9b,21,Cl(+7)+Na(+1),9.2654,2.5,4.38865e-07,,2.31
goethite-*-U(+6),goethite,alpha-FeOOH,U(+6),mgm03,mgm03_f9b,22,Cl(+7)+Na(+1),9.7721,2.5,4.38866e-07,,2.31
goethite-*-U(+6),goethite,alpha-FeOOH,U(+6),mgm03,mgm03_f9b,23,Cl(+7)+Na(+1),9.7877,2.5,4.39265e-07,,2.31
goethite-*-U(+6),goethite,alpha-FeOOH,U(+6),mgm03,mgm03_f9b,24,Cl(+7)+Na(+1),10.1684,2.5,4.34748e-07,,2.31
goethite-*-U(+6),goethite,alpha-FeOOH,U(+6),mgm03,mgm03_f9b,25,Cl(+7)+Na(+1),10.4851,2.5,4.3454e-07,,2.31
goethite-*-U(+6),goethite,alpha-FeOOH,U(+6),mgm03,mgm03_f9d,1,Cl(+7)+Na(+1),3.1165,0.025,2.19752e-08,,2.31
goethite-*-U(+6),goethite,alpha-FeOOH,U(+6),mgm03,mgm03_f9d,2,Cl(+7)+Na(+1),3.2118,0.025,2.19752e-08,,2.31
goethite-*-U(+6),goethite,alpha-FeOOH,U(+6),mgm03,mgm03_f9d,3,Cl(+7)+Na(+1),4.391,0.025,3.71508e-07,,2.31
goethite-*-U(+6),goethite,alpha-FeOOH,U(+6),mgm03,mgm03_f9d,4,Cl(+7)+Na(+1),4.5021,0.025,3.70355e-07,,2.31
goethite-*-U(+6),goethite,alpha-FeOOH,U(+6),mgm03,mgm03_f9d,5,Cl(+7)+Na(+1),5.0785,0.025,4.38127e-07,,2.31
goethite-*-U(+6),goethite,alpha-FeOOH,U(+6),mgm03,mgm03_f9d,6,Cl(+7)+Na(+1),6.0149,0.025,4.39099e-07,,2.31
goethite-*-U(+6),goethite,alpha-FeOOH,U(+6),mgm03,mgm03_f9d,7,Cl(+7)+Na(+1),6.253,0.025,4.39134e-07,,2.31
goethite-*-U(+6),goethite,alpha-FeOOH,U(+6),mgm03,mgm03_f9d,8,Cl(+7)+Na(+1),6.2368,0.025,4.39428e-07,,2.31
goethite-*-U(+6),goethite,alpha-FeOOH,U(+6),mgm03,mgm03_f9d,9,Cl(+7)+Na(+1),6.8246,0.025,4.3929e-07,,2.31
goethite-*-U(+6),goethite,alpha-FeOOH,U(+6),mgm03,mgm03_f9d,10,Cl(+7)+Na(+1),7.1742,0.025,4.39082e-07,,2.31
goethite-*-U(+6),goethite,alpha-FeOOH,U(+6),mgm03,mgm03_f9d,11,Cl(+7)+Na(+1),7.7534,0.025,4.39473e-07,,2.31
goethite-*-U(+6),goethite,alpha-FeOOH,U(+6),mgm03,mgm03_f9d,12,Cl(+7)+Na(+1),8.8256,0.025,4.39154e-07,,2.31
goethite-*-U(+6),goethite,alpha-FeOOH,U(+6),mgm03,mgm03_f9d,13,Cl(+7)+Na(+1),9.7387,0.025,4.39279e-07,,2.31
goethite-*-U(+6),goethite,alpha-FeOOH,U(+6),mgm03,mgm03_f9d,14,Cl(+7)+Na(+1),10.327,0.025,4.38472e-07,,2.31
goethite-*-U(+6),goethite,alpha-FeOOH,U(+6),mgm03,mgm03_f9f,1,Cl(+7)+Na(+1),3.287,2.5,9.4673e-09,,2.31
goethite-*-U(+6),goethite,alpha-FeOOH,U(+6),mgm03,mgm03_f9f,2,Cl(+7)+Na(+1),3.4861,2.5,9.10113e-09,,2.31
goethite-*-U(+6),goethite,alpha-FeOOH,U(+6),mgm03,mgm03_f9f,3,Cl(+7)+Na(+1),3.8921,2.5,1.23927e-08,,2.31
goethite-*-U(+6),goethite,alpha-FeOOH,U(+6),mgm03,mgm03_f9f,4,Cl(+7)+Na(+1),4.1945,2.5,4.11637e-08,,2.31
goethite-*-U(+6),goethite,alpha-FeOOH,U(+6),mgm03,mgm03_f9f,5,Cl(+7)+Na(+1),5.6745,2.5,4.06947e-07,,2.31
goethite-*-U(+6),goethite,alpha-FeOOH,U(+6),mgm03,mgm03_f9f,6,Cl(+7)+Na(+1),6.4703,2.5,4.34422e-07,,2.31
goethite-*-U(+6),goethite,alpha-FeOOH,U(+6),mgm03,mgm03_f9f,7,Cl(+7)+Na(+1),7.0836,2.5,4.33332e-07,,2.31
goethite-*-U(+6),goethite,alpha-FeOOH,U(+6),mgm03,mgm03_f9f,8,Cl(+7)+Na(+1),8.6844,2.5,4.33551e-07,,2.31
goethite-*-U(+6),goethite,alpha-FeOOH,U(+6),sph08,sph08_f2a,1,Cl(+7)+Na(+1),3.1197,2.5,7.94e-08,,2.31
goethite-*-U(+6),goethite,alpha-FeOOH,U(+6),sph08,sph08_f2a,2,Cl(+7)+Na(+1),3.4886,2.5,1.323e-07,,2.31
goethite-*-U(+6),goethite,alpha-FeOOH,U(+6),sph08,sph08_f2a,3,Cl(+7)+Na(+1),4.1068,2.5,5.291e-07,,2.31
goethite-*-U(+6),goethite,alpha-FeOOH,U(+6),sph08,sph08_f2a,4,Cl(+7)+Na(+1),4.4957,2.5,2.1693e-06,,2.31
goethite-*-U(+6),goethite,alpha-FeOOH,U(+6),sph08,sph08_f2a,5,Cl(+7)+Na(+1),5.0442,2.5,4.8148e-06,,2.31
goethite-*-U(+6),goethite,alpha-FeOOH,U(+6),sph08,sph08_f2a,6,Cl(+7)+Na(+1),5.6425,2.5,7.2751e-06,,2.31
goethite-*-U(+6),goethite,alpha-FeOOH,U(+6),sph08,sph08_f2a,7,Cl(+7)+Na(+1),5.9615,2.5,8.4392e-06,,2.31
goethite-*-U(+6),goethite,alpha-FeOOH,U(+6),sph08,sph08_f2a,8,Cl(+7)+Na(+1),6.3205,2.5,8.7302e-06,,2.31
goethite-*-U(+6),goethite,alpha-FeOOH,U(+6),sph08,sph08_f2a,9,Cl(+7)+Na(+1),6.7393,2.5,8.6243e-06,,2.31
goethite-*-U(+6),goethite,alpha-FeOOH,U(+6),sph08,sph08_f2a,10,Cl(+7)+Na(+1),7.1581,2.5,7.5397e-06,,2.31
goethite-*-U(+6),goethite,alpha-FeOOH,U(+6),sph08,sph08_f2a,11,Cl(+7)+Na(+1),7.6966,2.5,5.6349e-06,,2.31
goethite-*-U(+6),goethite,alpha-FeOOH,U(+6),sph08,sph08_f2a,12,Cl(+7)+Na(+1),8.1353,2.5,3.7302e-06,,2.31
goethite-*-U(+6),goethite,alpha-FeOOH,U(+6),sph08,sph08_f2a,13,Cl(+7)+Na(+1),8.4345,2.5,2.3016e-06,,2.31
goethite-*-U(+6),goethite,alpha-FeOOH,U(+6),sph08,sph08_f2a,14,Cl(+7)+Na(+1),8.943,2.5,7.672e-07,,2.31
goethite-*-U(+6),goethite,alpha-FeOOH,U(+6),sph08,sph08_f2a,15,Cl(+7)+Na(+1),9.4516,2.5,7.94e-08,,2.31
goethite-*-U(+6),goethite,alpha-FeOOH,U(+6),sph08,sph08_f2a,16,Cl(+7)+Na(+1),9.8305,2.5,7.94e-08,,2.31
goethite-*-U(+6),goethite,alpha-FeOOH,U(+6),sph08,sph08_f2b,1,Cl(+7)+Na(+1),3.1695,2.5,2.65e-08,,2.31
goethite-*-U(+6),goethite,alpha-FeOOH,U(+6),sph08,sph08_f2b,2,Cl(+7)+Na(+1),3.6282,2.5,7.94e-08,,2.31
goethite-*-U(+6),goethite,alpha-FeOOH,U(+6),sph08,sph08_f2b,3,Cl(+7)+Na(+1),4.2564,2.5,7.94e-08,,2.31
goethite-*-U(+6),goethite,alpha-FeOOH,U(+6),sph08,sph08_f2b,4,Cl(+7)+Na(+1),4.9245,2.5,1.3492e-06,,2.31
goethite-*-U(+6),goethite,alpha-FeOOH,U(+6),sph08,sph08_f2b,5,Cl(+7)+Na(+1),5.2436,2.5,3.0159e-06,,2.31
goethite-*-U(+6),goethite,alpha-FeOOH,U(+6),sph08,sph08_f2b,6,Cl(+7)+Na(+1),5.6325,2.5,5.3175e-06,,2.31
goethite-*-U(+6),goethite,alpha-FeOOH,U(+6),sph08,sph08_f2b,7,Cl(+7)+Na(+1),5.9516,2.5,6.7725e-06,,2.31
goethite-*-U(+6),goethite,alpha-FeOOH,U(+6),sph08,sph08_f2b,8,Cl(+7)+Na(+1),6.4402,2.5,8.254e-06,,2.31
goethite-*-U(+6),goethite,alpha-FeOOH,U(+6),sph08,sph08_f2b,9,Cl(+7)+Na(+1),7.0484,2.5,9.3651e-06,,2.31
goethite-*-U(+6),goethite,alpha-FeOOH,U(+6),sph08,sph08_f2b,10,Cl(+7)+Na(+1),7.6368,2.5,9.6296e-06,,2.31
goethite-*-U(+6),goethite,alpha-FeOOH,U(+6),sph08,sph08_f2b,11,Cl(+7)+Na(+1),8.3148,2.5,9.7354e-06,,2.31
goethite-*-U(+6),goethite,alpha-FeOOH,U(+6),sph08,sph08_f2b,12,Cl(+7)+Na(+1),9.1923,2.5,9.7884e-06,,2.31
goethite-*-U(+6),goethite,alpha-FeOOH,U(+6),sph08,sph08_f2b,13,Cl(+7)+Na(+1),10.0,2.5,9.6296e-06,,2.31
goethite-*-U(+6),goethite,alpha-FeOOH,U(+6),sph08,sph08_f2c,1,Cl(+7)+Na(+1),3.0598,2.5,1.323e-08,,2.31
goethite-*-U(+6),goethite,alpha-FeOOH,U(+6),sph08,sph08_f2c,2,Cl(+7)+Na(+1),3.5185,2.5,3.439e-08,,2.31
goethite-*-U(+6),goethite,alpha-FeOOH,U(+6),sph08,sph08_f2c,3,Cl(+7)+Na(+1),4.1766,2.5,2.037e-07,,2.31
goethite-*-U(+6),goethite,alpha-FeOOH,U(+6),sph08,sph08_f2c,4,Cl(+7)+Na(+1),4.6453,2.5,4.6825e-07,,2.31
goethite-*-U(+6),goethite,alpha-FeOOH,U(+6),sph08,sph08_f2c,5,Cl(+7)+Na(+1),4.9444,2.5,6.9577e-07,,2.31
goethite-*-U(+6),goethite,alpha-FeOOH,U(+6),sph08,sph08_f2c,6,Cl(+7)+Na(+1),5.6325,2.5,9.4974e-07,,2.31
goethite-*-U(+6),goethite,alpha-FeOOH,U(+6),sph08,sph08_f2c,7,Cl(+7)+Na(+1),5.7621,2.5,9.709e-07,,2.31
goethite-*-U(+6),goethite,alpha-FeOOH,U(+6),sph08,sph08_f2c,8,Cl(+7)+Na(+1),6.2507,2.5,9.9735e-07,,2.31
goethite-*-U(+6),goethite,alpha-FeOOH,U(+6),sph08,sph08_f2c,9,Cl(+7)+Na(+1),6.4402,2.5,9.9735e-07,,2.31
goethite-*-U(+6),goethite,alpha-FeOOH,U(+6),sph08,sph08_f2c,10,Cl(+7)+Na(+1),7.3974,2.5,9.5767e-07,,2.31
goethite-*-U(+6),goethite,alpha-FeOOH,U(+6),sph08,sph08_f2c,11,Cl(+7)+Na(+1),7.7963,2.5,8.7302e-07,,2.31
goethite-*-U(+6),goethite,alpha-FeOOH,U(+6),sph08,sph08_f2c,12,Cl(+7)+Na(+1),8.4145,2.5,4.5767e-07,,2.31
goethite-*-U(+6),goethite,alpha-FeOOH,U(+6),sph08,sph08_f2c,13,Cl(+7)+Na(+1),8.8234,2.5,1.3757e-07,,2.31
goethite-*-U(+6),goethite,alpha-FeOOH,U(+6),sph08,sph08_f2c,14,Cl(+7)+Na(+1),9.4815,2.5,5.29e-09,,2.31
goethite-*-U(+6),goethite,alpha-FeOOH,U(+6),sph08,sph08_f2c,15,Cl(+7)+Na(+1),9.9003,2.5,1.058e-08,,2.31
goethite-*-U(+6),goethite,alpha-FeOOH,U(+6),sph08,sph08_f2d,1,Cl(+7)+Na(+1),3.0,2.5,5.29e-09,,2.31
goethite-*-U(+6),goethite,alpha-FeOOH,U(+6),sph08,sph08_f2d,2,Cl(+7)+Na(+1),3.3977,2.5,1.587e-08,,2.31
goethite-*-U(+6),goethite,alpha-FeOOH,U(+6),sph08,sph08_f2d,3,Cl(+7)+Na(+1),4.0938,2.5,5.026e-08,,2.31
goethite-*-U(+6),goethite,alpha-FeOOH,U(+6),sph08,sph08_f2d,4,Cl(+7)+Na(+1),4.5114,2.5,1.6138e-07,,2.31
goethite-*-U(+6),goethite,alpha-FeOOH,U(+6),sph08,sph08_f2d,5,Cl(+7)+Na(+1),4.9986,2.5,4.2857e-07,,2.31
goethite-*-U(+6),goethite,alpha-FeOOH,U(+6),sph08,sph08_f2d,6,Cl(+7)+Na(+1),5.3565,2.5,7.0635e-07,,2.31
goethite-*-U(+6),goethite,alpha-FeOOH,U(+6),sph08,sph08_f2d,7,Cl(+7)+Na(+1),5.8835,2.5,9.2328e-07,,2.31
goethite-*-U(+6),goethite,alpha-FeOOH,U(+6),sph08,sph08_f2d,8,Cl(+7)+Na(+1),6.2514,2.5,9.8677e-07,,2.31
goethite-*-U(+6),goethite,alpha-FeOOH,U(+6),sph08,sph08_f2d,9,Cl(+7)+Na(+1),6.4901,2.5,9.9735e-07,,2.31
goethite-*-U(+6),goethite,alpha-FeOOH,U(+6),sph08,sph08_f2d,10,Cl(+7)+Na(+1),6.7685,2.5,1.00265e-06,,2.31
goethite-*-U(+6),goethite,alpha-FeOOH,U(+6),sph08,sph08_f2d,11,Cl(+7)+Na(+1),7.1264,2.5,1.00265e-06,,2.31
goethite-*-U(+6),goethite,alpha-FeOOH,U(+6),sph08,sph08_f2d,12,Cl(+7)+Na(+1),7.7628,2.5,9.9206e-07,,2.31
goethite-*-U(+6),goethite,alpha-FeOOH,U(+6),sph08,sph08_f2d,13,Cl(+7)+Na(+1),9.0156,2.5,9.9206e-07,,2.31
goethite-*-U(+6),goethite,alpha-FeOOH,U(+6),sph08,sph08_f2d,14,Cl(+7)+Na(+1),9.3935,2.5,9.8413e-07,,2.31
goethite-*-U(+6),goethite,alpha-FeOOH,U(+6),sph08,sph08_f2d,15,Cl(+7)+Na(+1),9.8608,2.5,9.709e-07,,2.31
goethite-*-U(+6),goethite,alpha-FeOOH,U(+6),sph08,sph08_f2e,1,Cl(+7)+Na(+1),3.5385,2.5,1.4286e-08,,2.31
goethite-*-U(+6),goethite,alpha-FeOOH,U(+6),sph08,sph08_f2e,2,Cl(+7)+Na(+1),4.0271,2.5,3.3598e-08,,2.31
goethite-*-U(+6),goethite,alpha-FeOOH,U(+6),sph08,sph08_f2e,3,Cl(+7)+Na(+1),4.2464,2.5,5.0794e-08,,2.31
goethite-*-U(+6),goethite,alpha-FeOOH,U(+6),sph08,sph08_f2e,4,Cl(+7)+Na(+1),4.6553,2.5,8.545e-08,,2.31
goethite-*-U(+6),goethite,alpha-FeOOH,U(+6),sph08,sph08_f2e,5,Cl(+7)+Na(+1),5.1339,2.5,1e-07,,2.31
goethite-*-U(+6),goethite,alpha-FeOOH,U(+6),sph08,sph08_f2e,6,Cl(+7)+Na(+1),5.5228,2.5,1.00265e-07,,2.31
goethite-*-U(+6),goethite,alpha-FeOOH,U(+6),sph08,sph08_f2e,7,Cl(+7)+Na(+1),5.7023,2.5,1.00529e-07,,2.31
goethite-*-U(+6),goethite,alpha-FeOOH,U(+6),sph08,sph08_f2e,8,Cl(+7)+Na(+1),5.8917,2.5,1.00265e-07,,2.31
goethite-*-U(+6),goethite,alpha-FeOOH,U(+6),sph08,sph08_f2e,9,Cl(+7)+Na(+1),6.2108,2.5,1.00265e-07,,2.31
goethite-*-U(+6),goethite,alpha-FeOOH,U(+6),sph08,sph08_f2e,10,Cl(+7)+Na(+1),6.7293,2.5,9.8942e-08,,2.31
goethite-*-U(+6),goethite,alpha-FeOOH,U(+6),sph08,sph08_f2e,11,Cl(+7)+Na(+1),7.0883,2.5,9.9735e-08,,2.31
goethite-*-U(+6),goethite,alpha-FeOOH,U(+6),sph08,sph08_f2e,12,Cl(+7)+Na(+1),7.3974,2.5,9.8942e-08,,2.31
goethite-*-U(+6),goethite,alpha-FeOOH,U(+6),sph08,sph08_f2e,13,Cl(+7)+Na(+1),7.6268,2.5,1e-07,,2.31
goethite-*-U(+6),goethite,alpha-FeOOH,U(+6),sph08,sph08_f2e,14,Cl(+7)+Na(+1),7.9359,2.5,9.7354e-08,,2.31
goethite-*-U(+6),goethite,alpha-FeOOH,U(+6),sph08,sph08_f2e,15,Cl(+7)+Na(+1),8.235,2.5,7.2487e-08,,2.31
goethite-*-U(+6),goethite,alpha-FeOOH,U(+6),sph08,sph08_f2e,16,Cl(+7)+Na(+1),8.584,2.5,2.619e-08,,2.31
goethite-*-U(+6),goethite,alpha-FeOOH,U(+6),sph08,sph08_f2e,17,Cl(+7)+Na(+1),8.9031,2.5,5.026e-09,,2.31
goethite-*-U(+6),goethite,alpha-FeOOH,U(+6),sph08,sph08_f2e,18,Cl(+7)+Na(+1),9.4416,2.5,5.29e-10,,2.31
goethite-*-U(+6),goethite,alpha-FeOOH,U(+6),sph08,sph08_f2e,19,Cl(+7)+Na(+1),9.9501,2.5,1.058e-09,,2.31
goethite-*-U(+6),goethite,alpha-FeOOH,U(+6),sph08,sph08_f2f,1,Cl(+7)+Na(+1),3.1595,2.5,5.29e-10,,2.31
goethite-*-U(+6),goethite,alpha-FeOOH,U(+6),sph08,sph08_f2f,2,Cl(+7)+Na(+1),3.4886,2.5,1.058e-09,,2.31
goethite-*-U(+6),goethite,alpha-FeOOH,U(+6),sph08,sph08_f2f,3,Cl(+7)+Na(+1),3.9373,2.5,5.026e-09,,2.31
goethite-*-U(+6),goethite,alpha-FeOOH,U(+6),sph08,sph08_f2f,4,Cl(+7)+Na(+1),4.2165,2.5,1.3492e-08,,2.31
goethite-*-U(+6),goethite,alpha-FeOOH,U(+6),sph08,sph08_f2f,5,Cl(+7)+Na(+1),4.5057,2.5,3.3069e-08,,2.31
goethite-*-U(+6),goethite,alpha-FeOOH,U(+6),sph08,sph08_f2f,6,Cl(+7)+Na(+1),4.755,2.5,5.6878e-08,,2.31
goethite-*-U(+6),goethite,alpha-FeOOH,U(+6),sph08,sph08_f2f,7,Cl(+7)+Na(+1),5.1239,2.5,8.6508e-08,,2.31
goethite-*-U(+6),goethite,alpha-FeOOH,U(+6),sph08,sph08_f2f,8,Cl(+7)+Na(+1),5.3832,2.5,9.7354e-08,,2.31
goethite-*-U(+6),goethite,alpha-FeOOH,U(+6),sph08,sph08_f2f,9,Cl(+7)+Na(+1),5.792,2.5,1.01323e-07,,2.31
goethite-*-U(+6),goethite,alpha-FeOOH,U(+6),sph08,sph08_f2f,10,Cl(+7)+Na(+1),5.9615,2.5,1.02116e-07,,2.31
goethite-*-U(+6),goethite,alpha-FeOOH,U(+6),sph08,sph08_f2f,11,Cl(+7)+Na(+1),6.1809,2.5,1.02116e-07,,2.31
goethite-*-U(+6),goethite,alpha-FeOOH,U(+6),sph08,sph08_f2f,12,Cl(+7)+Na(+1),6.3903,2.5,1.02116e-07,,2.31
goethite-*-U(+6),goethite,alpha-FeOOH,U(+6),sph08,sph08_f2f,13,Cl(+7)+Na(+1),7.4872,2.5,1.02116e-07,,2.31
goethite-*-U(+6),goethite,alpha-FeOOH,U(+6),sph08,sph08_f2f,14,Cl(+7)+Na(+1),9.1425,2.5,1.02116e-07,,2.31
goethite-*-U(+6),goethite,alpha-FeOOH,U(+6),sph08,sph08_f2f,15,Cl(+7)+Na(+1),9.8903,2.5,1.01323e-07,,2.31
goethite-*-U(+6),goethite,alpha-FeOOH,U(+6),csb18,csb18_f4c,1,Cl(-1)+Na(+1),3.0549,0.01,3.06811e-06,,2.31
goethite-*-U(+6),goethite,alpha-FeOOH,U(+6),csb18,csb18_f4c,2,Cl(-1)+Na(+1),4.0242,0.01,4.49718e-05,,2.31
goethite-*-U(+6),goethite,alpha-FeOOH,U(+6),csb18,csb18_f4c,3,Cl(-1)+Na(+1),4.5434,0.01,0.000185951,,2.31
goethite-*-U(+6),goethite,alpha-FeOOH,U(+6),csb18,csb18_f4c,4,Cl(-1)+Na(+1),5.0459,0.01,0.000305315,,2.31
goethite-*-U(+6),goethite,alpha-FeOOH,U(+6),csb18,csb18_f4c,5,Cl(-1)+Na(+1),6.0325,0.01,0.000404103,,2.31
goethite-*-U(+6),goethite,alpha-FeOOH,U(+6),csb18,csb18_f4c,6,Cl(-1)+Na(+1),6.751,0.01,0.000419888,,2.31
goethite-*-U(+6),goethite,alpha-FeOOH,U(+6),csb18,csb18_f4c,7,Cl(-1)+Na(+1),7.1018,0.01,0.000418681,,2.31
goethite-*-U(+6),goethite,alpha-FeOOH,U(+6),csb18,csb18_f4c,8,Cl(-1)+Na(+1),7.4025,0.01,0.000418621,,2.31
goethite-*-U(+6),goethite,alpha-FeOOH,U(+6),csb18,csb18_f4c,9,Cl(-1)+Na(+1),7.7866,0.01,0.000408305,,2.31
goethite-*-U(+6),goethite,alpha-FeOOH,U(+6),csb18,csb18_f4c,10,Cl(-1)+Na(+1),8.6052,0.01,0.000416106,,2.31
goethite-*-U(+6),goethite,alpha-FeOOH,U(+6),csb18,csb18_f4c,11,Cl(-1)+Na(+1),9.8409,0.01,0.000361247,,2.31
goethite-*-U(+6),goethite,alpha-FeOOH,U(+6),jhlch99,jhlch99_f1aa,1,K(+1)+N(+5),2.7533,1.3,2e-08,,2.31
goethite-*-U(+6),goethite,alpha-FeOOH,U(+6),jhlch99,jhlch99_f1aa,2,K(+1)+N(+5),2.931,1.3,1.5e-07,,2.31
goethite-*-U(+6),goethite,alpha-FeOOH,U(+6),jhlch99,jhlch99_f1aa,3,K(+1)+N(+5),3.2443,1.3,2.3e-07,,2.31
goethite-*-U(+6),goethite,alpha-FeOOH,U(+6),jhlch99,jhlch99_f1aa,4,K(+1)+N(+5),3.5101,1.3,3.78e-06,,2.31
goethite-*-U(+6),goethite,alpha-FeOOH,U(+6),jhlch99,jhlch99_f1aa,5,K(+1)+N(+5),4.3534,1.3,1.246e-05,,2.31
goethite-*-U(+6),goethite,alpha-FeOOH,U(+6),jhlch99,jhlch99_f1aa,6,K(+1)+N(+5),4.9757,1.3,4.606e-05,,2.31
goethite-*-U(+6),goethite,alpha-FeOOH,U(+6),jhlch99,jhlch99_f1aa,7,K(+1)+N(+5),5.7358,1.3,9.956e-05,,2.31
goethite-*-U(+6),goethite,alpha-FeOOH,U(+6),jhlch99,jhlch99_f1aa,8,K(+1)+N(+5),6.4239,1.3,9.958e-05,,2.31
goethite-*-U(+6),goethite,alpha-FeOOH,U(+6),jhlch99,jhlch99_f1ab,1,K(+1)+N(+5),2.8923,1.3,2e-08,,2.31
goethite-*-U(+6),goethite,alpha-FeOOH,U(+6),jhlch99,jhlch99_f1ab,2,K(+1)+N(+5),3.1352,1.3,9e-08,,2.31
goethite-*-U(+6),goethite,alpha-FeOOH,U(+6),jhlch99,jhlch99_f1ab,3,K(+1)+N(+5),3.6794,1.3,1.425e-05,,2.31
goethite-*-U(+6),goethite,alpha-FeOOH,U(+6),jhlch99,jhlch99_f1ab,4,K(+1)+N(+5),4.3355,1.3,6.038e-05,,2.31
goethite-*-U(+6),goethite,alpha-FeOOH,U(+6),jhlch99,jhlch99_f1ab,5,K(+1)+N(+5),5.2376,1.3,9.528e-05,,2.31
goethite-*-U(+6),goethite,alpha-FeOOH,U(+6),jhlch99,jhlch99_f1ab,6,K(+1)+N(+5),5.6248,1.3,9.723e-05,,2.31
goethite-*-U(+6),goethite,alpha-FeOOH,U(+6),jhlch99,jhlch99_f1ab,7,K(+1)+N(+5),5.7146,1.3,9.891e-05,,2.31
goethite-*-U(+6),goethite,alpha-FeOOH,U(+6),jhlch99,jhlch99_f1ab,8,K(+1)+N(+5),5.9012,1.3,9.918e-05,,2.31
goethite-*-U(+6),goethite,alpha-FeOOH,U(+6),jhlch99,jhlch99_f1ab,9,K(+1)+N(+5),6.1036,1.3,9.944e-05,,2.31
goethite-*-U(+6),goethite,alpha-FeOOH,U(+6),jhlch99,jhlch99_f1ba,1,K(+1)+N(+5),2.743,1.3,-4.7e-07,,2.31
